Repository: LucaGas/Piep-DMA

File: Frquency Sweep TEST/Single/ExpDat_2 - Varrimento frequencia_T1_PVC_TD.txt
#EXPORTTYPE:  	DATA ALL                               
#FILE:        	2 - Varrimento frequencia_T1_TD.ngb-dm2
#FORMAT:      	NETZSCH5                               
#FTYPE:       	ANSI                                   
#IDENTITY:    	1                                      
#DECIMAL:     	POINT                                  
#SEPARATOR:   	TAB                                    
#MTYPE:       	DMA                                    
#INSTRUMENT:  	NETZSCH DMA 242                        
#PROJECT:     	TMG                                    
#DATE/TIME:   	12/3/2024 1:32:29 PM (UTC+0)           
#LABORATORY:  	Piep                                   
#OPERATOR:    	AV SR                                  
#REMARK:      	                                       
#SAMPLEHOLDER:	Tension                                
#SAMPLE:      	PVC_TD                                 
#SAMPLEDIM/MM:	5.000x1.000x5.850                      
#MATERIAL:    	PVC                                    
#CORR. CODE:  	0                                      
#RANGE:       	25.0°C/00:50/25.0°C                    
#SEGMENT:     	S1/1                                   
#SEG. 1:      	25.0°C/00:50/25.0°C                    

##Temp./°C	Time/min	E'(1.000 Hz)/MPa	tan d(1.000 Hz)	Visc.Dyn.(1.000 Hz)/MPa*s	eta"(1.000 Hz)/MPa*s	eta'(1.000 Hz)/MPa*s	c'(1.000 Hz)/(N/µm)	c"(1.000 Hz)/(N/µm)	Smpl.Ampl.(1.000 Hz)/µm	As'(1.000 Hz)/µm	As"(1.000 Hz)/µm	F Sample(1.000 Hz)/N	Fs'(1.000 Hz)/N	Fs"(1.000 Hz)/N	F dyn.(1.000 Hz)/N	Ampl.(1.000 Hz)/µm	A'(1.000 Hz)/µm	A"(1.000 Hz)/µm	F stat.(1.000 Hz)/N	F stat. s(1.000 Hz)/N	Offset(1.000 Hz)/µm	E"(1.000 Hz)/MPa	|E|(1.000 Hz)/MPa	D'(1.000 Hz)/(1/MPa)	D"(1.000 Hz)/(1/MPa)
24.82533	 1.51111	6.13235	0.15280	1.01102	0.99942	0.15271	7.174851e-003	1.096296e-003	 99.87749	99.72928	-5.43919	0.72492	0.72151	7.030741e-002	2.23740	100.08655	 99.93164	-5.56641	-0.79650	-0.80446	0.51270	0.93700	6.20352	0.15935	2.434809e-002
24.83067	10.10556	6.14837	0.14972	1.01320	1.00203	0.15003	7.193587e-003	1.077054e-003	 99.91587	99.77249	-5.35081	0.72677	0.72349	6.896886e-002	2.24004	100.12558	 99.97559	-5.47852	-0.80177	-0.81884	1.09863	0.92056	6.21690	0.15908	2.381794e-002
24.89633	18.76444	6.13849	0.14920	1.01149	1.00042	0.14926	7.182028e-003	1.071538e-003	100.04674	99.90435	-5.33589	0.72649	0.72323	6.872884e-002	2.24180	100.25642	100.10742	-5.46387	-0.80177	-0.82089	1.23047	0.91584	6.20643	0.15936	2.377596e-002
24.96933	27.41444	6.12966	0.14847	1.00993	0.99898	0.14832	7.171699e-003	1.064781e-003	100.01627	99.87540	-5.30653	0.72515	0.72193	6.828862e-002	2.24004	100.22557	100.07813	-5.43457	-0.79826	-0.82738	1.87500	0.91007	6.19685	0.15962	2.369915e-002
25.03100	36.01667	6.12274	0.14766	1.00867	0.99785	0.14734	7.163607e-003	1.057792e-003	100.01493	99.87561	-5.27711	0.72424	0.72105	6.784443e-002	2.23916	100.22399	100.07813	-5.40527	-0.79826	-0.82306	1.59668	0.90410	6.18913	0.15984	2.360233e-002
25.06567	44.55667	6.11552	0.14732	1.00743	0.99668	0.14683	7.155161e-003	1.054066e-003	100.01440	99.87585	-5.26241	0.72334	0.72017	6.762233e-002	2.23828	100.22320	100.07813	-5.39063	-0.79650	-0.82221	1.65527	0.90091	6.18153	0.16005	2.357711e-002

##Temp./°C	Time/min	E'(0.100 Hz)/MPa	tan d(0.100 Hz)	Visc.Dyn.(0.100 Hz)/MPa*s	eta"(0.100 Hz)/MPa*s	eta'(0.100 Hz)/MPa*s	c'(0.100 Hz)/(N/µm)	c"(0.100 Hz)/(N/µm)	Smpl.Ampl.(0.100 Hz)/µm	As'(0.100 Hz)/µm	As"(0.100 Hz)/µm	F Sample(0.100 Hz)/N	Fs'(0.100 Hz)/N	Fs"(0.100 Hz)/N	F dyn.(0.100 Hz)/N	Ampl.(0.100 Hz)/µm	A'(0.100 Hz)/µm	A"(0.100 Hz)/µm	F stat.(0.100 Hz)/N	F stat. s(0.100 Hz)/N	Offset(0.100 Hz)/µm	E"(0.100 Hz)/MPa	|E|(0.100 Hz)/MPa	D'(0.100 Hz)/(1/MPa)	D"(0.100 Hz)/(1/MPa)
24.80967	 7.85222	5.15246	0.12354	8.46105	8.39721	1.03737	6.028383e-003	7.447327e-004	101.06722	100.98429	-4.09348	0.61390	0.61182	5.052925e-002	2.14334	101.24522	101.16211	-4.10156	-0.69100	-0.68713	-0.24902	0.63652	5.19163	0.19116	2.361602e-002
24.87967	16.49556	5.16006	0.12138	8.47130	8.40959	1.02072	6.037267e-003	7.327803e-004	 99.95265	 99.87294	-3.99100	0.60787	0.60588	4.909017e-002	2.12048	100.12872	100.04883	-3.99902	-0.65408	-0.69276	 2.49023	0.62631	5.19793	0.19098	2.318075e-002
24.94967	25.14333	5.15739	0.12031	8.46584	8.40523	1.01121	6.034142e-003	7.259512e-004	100.01000	 99.93151	-3.96156	0.60783	0.60588	4.864081e-002	2.12136	100.18610	100.10742	-3.96973	-0.67342	-0.71278	 2.53418	0.62047	5.19458	0.19113	2.299436e-002
25.00633	33.75667	5.15538	0.11986	8.46211	8.40197	1.00709	6.031798e-003	7.229937e-004	 99.98027	 99.90234	-3.94686	0.60738	0.60544	4.842209e-002	2.12048	100.15625	100.07813	-3.95508	-0.67166	-0.71512	 2.79785	0.61794	5.19229	0.19122	2.292089e-002
25.05733	42.33889	5.15050	0.11887	8.45310	8.39400	0.99779	6.026080e-003	7.163133e-004	100.00851	 99.93175	-3.91743	0.60690	0.60500	4.797572e-002	2.12048	100.18437	100.10742	-3.92578	-0.67166	-0.71466	 2.76855	0.61223	5.18676	0.19145	2.275755e-002

##Temp./°C	Time/min	E'(0.167 Hz)/MPa	tan d(0.167 Hz)	Visc.Dyn.(0.167 Hz)/MPa*s	eta"(0.167 Hz)/MPa*s	eta'(0.167 Hz)/MPa*s	c'(0.167 Hz)/(N/µm)	c"(0.167 Hz)/(N/µm)	Smpl.Ampl.(0.167 Hz)/µm	As'(0.167 Hz)/µm	As"(0.167 Hz)/µm	F Sample(0.167 Hz)/N	Fs'(0.167 Hz)/N	Fs"(0.167 Hz)/N	F dyn.(0.167 Hz)/N	Ampl.(0.167 Hz)/µm	A'(0.167 Hz)/µm	A"(0.167 Hz)/µm	F stat.(0.167 Hz)/N	F stat. s(0.167 Hz)/N	Offset(0.167 Hz)/µm	E"(0.167 Hz)/MPa	|E|(0.167 Hz)/MPa	D'(0.167 Hz)/(1/MPa)	D"(0.167 Hz)/(1/MPa)
24.79567	 5.85000	5.34222	0.12888	5.25656	5.21345	0.67189	6.250392e-003	8.055278e-004	100.38313	100.29090	-4.30212	0.63262	0.63032	5.389714e-002	2.15213	100.56652	100.47363	-4.32129	-0.69803	-0.70213	0.26367	0.68849	5.38640	0.18413	2.373001e-002
24.86467	14.50222	5.34859	0.12691	5.26153	5.21966	0.66243	6.257845e-003	7.941836e-004	 99.94162	 99.85211	-4.22882	0.63044	0.62822	5.283761e-002	2.14334	100.12434	100.03418	-4.24805	-0.68924	-0.71541	1.68457	0.67879	5.39149	0.18400	2.335167e-002
24.93467	23.14778	5.34874	0.12534	5.26066	5.21982	0.65424	6.258029e-003	7.843658e-004	 99.98357	 99.89596	-4.18466	0.63060	0.62843	5.216728e-002	2.14421	100.16639	100.07813	-4.20410	-0.69628	-0.73200	2.29980	0.67040	5.39059	0.18407	2.307065e-002
24.99033	31.75667	5.34360	0.12487	5.25530	5.21480	0.65119	6.252017e-003	7.807093e-004	100.01235	 99.92538	-4.16993	0.63014	0.62799	5.194218e-002	2.14421	100.19505	100.10742	-4.18945	-0.69628	-0.73405	2.43164	0.66727	5.38511	0.18427	2.300992e-002
25.04800	40.34000	5.34189	0.12394	5.25302	5.21313	0.64610	6.250016e-003	7.746066e-004	 99.98197	 99.89620	-4.14053	0.62967	0.62756	5.150189e-002	2.14334	100.16455	100.07813	-4.16016	-0.69452	-0.73183	2.40234	0.66206	5.38276	0.18437	2.284991e-002

##Temp./°C	Time/min	E'(0.200 Hz)/MPa	tan d(0.200 Hz)	Visc.Dyn.(0.200 Hz)/MPa*s	eta"(0.200 Hz)/MPa*s	eta'(0.200 Hz)/MPa*s	c'(0.200 Hz)/(N/µm)	c"(0.200 Hz)/(N/µm)	Smpl.Ampl.(0.200 Hz)/µm	As'(0.200 Hz)/µm	As"(0.200 Hz)/µm	F Sample(0.200 Hz)/N	Fs'(0.200 Hz)/N	Fs"(0.200 Hz)/N	F dyn.(0.200 Hz)/N	Ampl.(0.200 Hz)/µm	A'(0.200 Hz)/µm	A"(0.200 Hz)/µm	F stat.(0.200 Hz)/N	F stat. s(0.200 Hz)/N	Offset(0.200 Hz)/µm	E"(0.200 Hz)/MPa	|E|(0.200 Hz)/MPa	D'(0.200 Hz)/(1/MPa)	D"(0.200 Hz)/(1/MPa)
24.78933	 4.53889	5.41685	0.13155	4.45207	4.41404	0.58067	6.337710e-003	8.337294e-004	100.45859	100.36132	-4.41972	0.64216	0.63975	5.566329e-002	2.16268	100.64479	100.54688	-4.43848	-0.70507	-0.71781	0.82031	0.71259	5.46352	0.18147	2.387233e-002
24.85733	13.19111	5.42246	0.12875	4.45508	4.41861	0.56888	6.344274e-003	8.167976e-004	 99.94277	 99.84949	-4.31703	0.63930	0.63700	5.416838e-002	2.15213	100.12811	100.03418	-4.33594	-0.69803	-0.72875	1.97754	0.69812	5.46721	0.18141	2.335591e-002
24.92367	21.84000	5.41967	0.12771	4.45222	4.41635	0.56401	6.341018e-003	8.098026e-004	100.00002	 99.90806	-4.28758	0.63925	0.63699	5.371820e-002	2.15301	100.18538	100.09277	-4.30664	-0.70683	-0.74460	2.43164	0.69214	5.46369	0.18155	2.318574e-002
24.98567	30.44778	5.41452	0.12725	4.44773	4.41215	0.56144	6.334992e-003	8.061200e-004	100.02877	 99.93747	-4.27285	0.63879	0.63655	5.349310e-002	2.15301	100.21402	100.12207	-4.29199	-0.70507	-0.74853	2.79785	0.68899	5.45818	0.18175	2.312691e-002
25.04067	39.03333	5.41285	0.12632	4.44584	4.41078	0.55718	6.333029e-003	8.000006e-004	 99.99837	 99.90829	-4.24345	0.63833	0.63612	5.305281e-002	2.15213	100.18350	100.09277	-4.26270	-0.70331	-0.74745	2.84180	0.68376	5.45586	0.18184	2.297088e-002

##Temp./°C	Time/min	E'(0.250 Hz)/MPa	tan d(0.250 Hz)	Visc.Dyn.(0.250 Hz)/MPa*s	eta"(0.250 Hz)/MPa*s	eta'(0.250 Hz)/MPa*s	c'(0.250 Hz)/(N/µm)	c"(0.250 Hz)/(N/µm)	Smpl.Ampl.(0.250 Hz)/µm	As'(0.250 Hz)/µm	As"(0.250 Hz)/µm	F Sample(0.250 Hz)/N	Fs'(0.250 Hz)/N	Fs"(0.250 Hz)/N	F dyn.(0.250 Hz)/N	Ampl.(0.250 Hz)/µm	A'(0.250 Hz)/µm	A"(0.250 Hz)/µm	F stat.(0.250 Hz)/N	F stat. s(0.250 Hz)/N	Offset(0.250 Hz)/µm	E"(0.250 Hz)/MPa	|E|(0.250 Hz)/MPa	D'(0.250 Hz)/(1/MPa)	D"(0.250 Hz)/(1/MPa)
24.79233	 3.44333	5.50061	0.13313	3.61748	3.58584	0.47740	6.435714e-003	8.568143e-004	100.70907	100.60737	-4.52486	0.65385	0.65136	5.708111e-002	2.17850	100.89880	100.79590	-4.55566	-0.71738	-0.74036	1.47949	0.73232	5.54915	0.17863	2.378202e-002
24.84833	12.09778	5.51287	0.13118	3.62462	3.59383	0.47146	6.450052e-003	8.461478e-004	 99.91615	 99.81758	-4.43715	0.64999	0.64758	5.584056e-002	2.16268	100.10463	100.00488	-4.46777	-0.70331	-0.74608	2.75391	0.72320	5.56010	0.17832	2.339350e-002
24.91033	20.74333	5.51214	0.13008	3.62363	3.59336	0.46743	6.449204e-003	8.389215e-004	100.00249	 99.90530	-4.40766	0.65037	0.64801	5.538678e-002	2.16443	100.19113	100.09277	-4.43848	-0.71913	-0.76327	2.84180	0.71703	5.55858	0.17840	2.320639e-002
24.97867	29.37111	5.50781	0.12919	3.62037	3.59053	0.46385	6.444133e-003	8.324970e-004	 99.98674	 99.89083	-4.37826	0.64968	0.64735	5.494476e-002	2.16356	100.17521	100.07813	-4.40918	-0.71738	-0.76493	3.06152	0.71154	5.55358	0.17858	2.307020e-002
25.03633	37.95667	5.49992	0.12875	3.61499	3.58539	0.46163	6.434910e-003	8.285061e-004	100.03018	 99.93496	-4.36352	0.64900	0.64669	5.471786e-002	2.16356	100.21847	100.12207	-4.39453	-0.71562	-0.76340	3.07617	0.70812	5.54532	0.17886	2.302800e-002
25.07400	46.53889	5.49805	0.12833	3.61357	3.58417	0.45996	6.432722e-003	8.255197e-004	100.00039	 99.90579	-4.34883	0.64855	0.64626	5.449937e-002	2.16268	100.18856	100.09277	-4.37988	-0.71386	-0.76528	3.31055	0.70557	5.54314	0.17894	2.296305e-002

##Temp./°C	Time/min	E'(0.333 Hz)/MPa	tan d(0.333 Hz)	Visc.Dyn.(0.333 Hz)/MPa*s	eta"(0.333 Hz)/MPa*s	eta'(0.333 Hz)/MPa*s	c'(0.333 Hz)/(N/µm)	c"(0.333 Hz)/(N/µm)	Smpl.Ampl.(0.333 Hz)/µm	As'(0.333 Hz)/µm	As"(0.333 Hz)/µm	F Sample(0.333 Hz)/N	Fs'(0.333 Hz)/N	Fs"(0.333 Hz)/N	F dyn.(0.333 Hz)/N	Ampl.(0.333 Hz)/µm	A'(0.333 Hz)/µm	A"(0.333 Hz)/µm	F stat.(0.333 Hz)/N	F stat. s(0.333 Hz)/N	Offset(0.333 Hz)/µm	E"(0.333 Hz)/MPa	|E|(0.333 Hz)/MPa	D'(0.333 Hz)/(1/MPa)	D"(0.333 Hz)/(1/MPa)
24.80433	 2.55000	5.63034	0.13746	2.78147	2.75556	0.37877	6.587497e-003	9.055035e-004	100.96209	100.85121	-4.73054	0.67134	0.66864	6.015871e-002	2.19960	101.15701	101.04492	-4.76074	-0.72617	-0.76371	2.41699	0.77393	5.68328	0.17432	2.396105e-002
24.83900	11.20111	5.63720	0.13502	2.78395	2.75892	0.37251	6.595519e-003	8.905391e-004	 99.96353	 99.85701	-4.61356	0.66529	0.66272	5.849775e-002	2.17850	100.15653	100.04883	-4.64355	-0.71562	-0.76795	3.36914	0.76114	5.68835	0.17422	2.352310e-002
24.90567	19.84778	5.64068	0.13354	2.78513	2.76062	0.36865	6.599596e-003	8.812928e-004	 99.94678	 99.84227	-4.56943	0.66546	0.66295	5.783387e-002	2.17850	100.13987	100.03418	-4.59961	-0.73320	-0.78348	3.23730	0.75324	5.69075	0.17418	2.325922e-002
24.97400	28.51444	5.63235	0.13257	2.78066	2.75655	0.36542	6.589843e-003	8.735859e-004	100.03333	 99.93026	-4.53995	0.66497	0.66249	5.738010e-002	2.17938	100.22633	100.12207	-4.57031	-0.73496	-0.78274	3.07617	0.74665	5.68162	0.17448	2.312999e-002
25.03467	37.09889	5.62508	0.13219	2.77694	2.75299	0.36393	6.581338e-003	8.700088e-004	100.03292	 99.93051	-4.52525	0.66408	0.66161	5.715825e-002	2.17850	100.22566	100.12207	-4.55566	-0.73144	-0.77968	3.10547	0.74360	5.67401	0.17472	2.309710e-002
25.06867	45.64000	5.62053	0.13180	2.77455	2.75076	0.36255	6.576016e-003	8.667228e-004	100.01781	 99.91605	-4.51055	0.66341	0.66096	5.693807e-002	2.17762	100.21036	100.10742	-4.54102	-0.73144	-0.78127	3.20801	0.74079	5.66914	0.17488	2.304946e-002

##Temp./°C	Time/min	E'(0.500 Hz)/MPa	tan d(0.500 Hz)	Visc.Dyn.(0.500 Hz)/MPa*s	eta"(0.500 Hz)/MPa*s	eta'(0.500 Hz)/MPa*s	c'(0.500 Hz)/(N/µm)	c"(0.500 Hz)/(N/µm)	Smpl.Ampl.(0.500 Hz)/µm	As'(0.500 Hz)/µm	As"(0.500 Hz)/µm	F Sample(0.500 Hz)/N	Fs'(0.500 Hz)/N	Fs"(0.500 Hz)/N	F dyn.(0.500 Hz)/N	Ampl.(0.500 Hz)/µm	A'(0.500 Hz)/µm	A"(0.500 Hz)/µm	F stat.(0.500 Hz)/N	F stat. s(0.500 Hz)/N	Offset(0.500 Hz)/µm	E"(0.500 Hz)/MPa	|E|(0.500 Hz)/MPa	D'(0.500 Hz)/(1/MPa)	D"(0.500 Hz)/(1/MPa)
24.81933	 1.93667	5.80042	0.14189	1.90958	1.89064	0.26826	6.786488e-003	9.629190e-004	101.83288	101.70866	-5.02834	0.69801	0.69509	6.381243e-002	2.24004	102.03587	101.90918	-5.08301	-0.80177	-0.79586	-0.38086	0.82301	5.85851	0.16900	2.397889e-002
24.83333	10.54889	5.82040	0.13941	1.91550	1.89716	0.26448	6.809871e-003	9.493559e-004	 99.89730	 99.77860	-4.86837	0.68687	0.68410	6.157240e-002	2.19960	100.09667	 99.97559	-4.92188	-0.72441	-0.78766	 4.07227	0.81142	5.87669	0.16853	2.349512e-002
24.90033	19.19556	5.81424	0.13790	1.91308	1.89515	0.26134	6.802659e-003	9.380881e-004	100.01215	 99.89574	-4.82413	0.68679	0.68408	6.089410e-002	2.20136	100.21156	100.09277	-4.87793	-0.75957	-0.79916	 2.54883	0.80178	5.86926	0.16878	2.327506e-002
24.97000	27.85889	5.81000	0.13704	1.91147	1.89377	0.25952	6.797704e-003	9.315542e-004	 99.99628	 99.88126	-4.79472	0.68610	0.68343	6.045170e-002	2.20048	100.19551	100.07813	-4.84863	-0.75606	-0.80156	 2.92969	0.79620	5.86431	0.16894	2.315204e-002
25.03167	36.44333	5.79927	0.13664	1.90783	1.89027	0.25829	6.785149e-003	9.271186e-004	100.05434	 99.94010	-4.77997	0.68519	0.68254	6.022354e-002	2.20048	100.25333	100.13672	-4.83398	-0.75606	-0.79906	 2.76855	0.79241	5.85316	0.16927	2.312963e-002
25.06600	44.98556	5.79549	0.13631	1.90651	1.88904	0.25750	6.780726e-003	9.242934e-004	 99.99537	 99.88176	-4.76532	0.68431	0.68168	6.000775e-002	2.19872	100.19410	100.07813	-4.81934	-0.75254	-0.79873	 2.97363	0.78999	5.84909	0.16940	2.309127e-002

##Temp./°C	Time/min	E'(1.666 Hz)/MPa	tan d(1.666 Hz)	Visc.Dyn.(1.666 Hz)/MPa*s	eta"(1.666 Hz)/MPa*s	eta'(1.666 Hz)/MPa*s	c'(1.666 Hz)/(N/µm)	c"(1.666 Hz)/(N/µm)	Smpl.Ampl.(1.666 Hz)/µm	As'(1.666 Hz)/µm	As"(1.666 Hz)/µm	F Sample(1.666 Hz)/N	Fs'(1.666 Hz)/N	Fs"(1.666 Hz)/N	F dyn.(1.666 Hz)/N	Ampl.(1.666 Hz)/µm	A'(1.666 Hz)/µm	A"(1.666 Hz)/µm	F stat.(1.666 Hz)/N	F stat. s(1.666 Hz)/N	Offset(1.666 Hz)/µm	E"(1.666 Hz)/MPa	|E|(1.666 Hz)/MPa	D'(1.666 Hz)/(1/MPa)	D"(1.666 Hz)/(1/MPa)
24.82933	 1.25333	6.40223	0.16177	0.63443	0.62629	      0.10131	7.490606e-003	1.211754e-003	100.42795	100.25285	-5.92773	0.76205	0.75814	7.707947e-002	2.28312	100.64720	100.45898	-6.15234	-0.83694	-0.82556	-0.73242	1.03569	6.48546	0.15221	2.462336e-002
24.82800	 9.85667	6.40518	0.15948	0.63450	0.62658	9.992736e-002	7.494058e-003	1.195158e-003	 99.95490	 99.78496	-5.82600	0.75853	0.75476	7.559836e-002	2.27257	100.17309	 99.99023	-6.04980	-0.82815	-0.82997	 0.11719	1.02150	6.48612	0.15225	2.428114e-002
24.89533	18.51333	6.39669	0.15812	0.63352	0.62575	9.894324e-002	7.484124e-003	1.183387e-003	100.04007	 99.87286	-5.78164	0.75801	0.75430	7.491774e-002	2.27345	100.25817	100.07813	-6.00586	-0.83694	-0.83330	-0.23438	1.01144	6.47616	0.15252	2.411605e-002
24.96733	27.16333	6.39050	0.15785	0.63288	0.62514	9.867983e-002	7.476880e-003	1.180237e-003	 99.99565	 99.82921	-5.76706	0.75691	0.75322	7.470251e-002	2.27169	100.21343	100.03418	-5.99121	-0.83342	-0.83934	 0.38086	1.00875	6.46962	0.15268	2.410047e-002
25.03167	35.76889	6.37949	0.15747	0.63176	0.62407	9.827301e-002	7.464008e-003	1.175371e-003	100.05351	 99.88802	-5.75221	0.75600	0.75233	7.447098e-002	2.27169	100.27105	100.09277	-5.97656	-0.83342	-0.83547	 0.13184	1.00459	6.45811	0.15296	2.408677e-002
25.06567	44.30778	6.36763	0.15724	0.63056	0.62291	9.794466e-002	7.450126e-003	1.171444e-003	100.03847	 99.87380	-5.73755	0.75446	0.75079	7.425109e-002	2.26993	100.25555	100.07813	-5.96191	-0.83166	-0.83417	 0.16113	1.00123	6.44587	0.15326	2.409757e-002

##Temp./°C	Time/min	E'(2.000 Hz)/MPa	tan d(2.000 Hz)	Visc.Dyn.(2.000 Hz)/MPa*s	eta"(2.000 Hz)/MPa*s	eta'(2.000 Hz)/MPa*s	c'(2.000 Hz)/(N/µm)	c"(2.000 Hz)/(N/µm)	Smpl.Ampl.(2.000 Hz)/µm	As'(2.000 Hz)/µm	As"(2.000 Hz)/µm	F Sample(2.000 Hz)/N	Fs'(2.000 Hz)/N	Fs"(2.000 Hz)/N	F dyn.(2.000 Hz)/N	Ampl.(2.000 Hz)/µm	A'(2.000 Hz)/µm	A"(2.000 Hz)/µm	F stat.(2.000 Hz)/N	F stat. s(2.000 Hz)/N	Offset(2.000 Hz)/µm	E"(2.000 Hz)/MPa	|E|(2.000 Hz)/MPa	D'(2.000 Hz)/(1/MPa)	D"(2.000 Hz)/(1/MPa)
24.83200	 1.05556	6.48610	0.16533	0.53571	0.52853	8.738437e-002	7.588733e-003	1.254670e-003	100.61788	100.43023	-6.14215	0.77393	0.76984	7.939564e-002	2.29806	100.83909	100.63477	-6.41602	-0.84925	-0.82649	-1.46484	1.07237	6.57415	0.15007	2.481217e-002
24.82633	 9.65667	6.49487	0.16297	0.53623	0.52925	8.625395e-002	7.598998e-003	1.238439e-003	 99.92478	 99.74287	-6.02664	0.76935	0.76541	7.772905e-002	2.28312	100.14458	 99.94629	-6.29883	-0.83694	-0.82806	-0.57129	1.05850	6.58056	0.14998	2.444350e-002
24.89367	18.30667	6.48352	0.16164	0.53518	0.52832	8.539752e-002	7.585720e-003	1.226143e-003	100.02451	 99.84546	-5.98220	0.76861	0.76473	7.704551e-002	2.28400	100.24416	100.04883	-6.25488	-0.84925	-0.83514	-0.90820	1.04799	6.56767	0.15031	2.429586e-002
24.96533	26.99111	6.47670	0.16086	0.53455	0.52777	8.489851e-002	7.577744e-003	1.218978e-003	100.02292	 99.84562	-5.95279	0.76769	0.76386	7.660093e-002	2.28312	100.24234	100.04883	-6.22559	-0.84573	-0.84391	-0.11719	1.04186	6.55997	0.15050	2.421066e-002
25.02833	35.59556	6.46704	0.16010	0.53369	0.52698	8.437175e-002	7.566438e-003	1.211415e-003	100.03602	 99.86050	-5.92333	0.76656	0.76276	7.615396e-002	2.28224	100.25514	100.06348	-6.19629	-0.84397	-0.83942	-0.29297	1.03540	6.54940	0.15077	2.413813e-002
25.06500	44.13556	6.45953	0.16022	0.53308	0.52637	8.433528e-002	7.557646e-003	1.210891e-003	100.03628	 99.86076	-5.92334	0.76568	0.76188	7.615396e-002	2.28136	100.25514	100.06348	-6.19629	-0.84397	-0.83806	-0.38086	1.03495	6.54191	0.15094	2.418298e-002

##Temp./°C	Time/min	E'(2.500 Hz)/MPa	tan d(2.500 Hz)	Visc.Dyn.(2.500 Hz)/MPa*s	eta"(2.500 Hz)/MPa*s	eta'(2.500 Hz)/MPa*s	c'(2.500 Hz)/(N/µm)	c"(2.500 Hz)/(N/µm)	Smpl.Ampl.(2.500 Hz)/µm	As'(2.500 Hz)/µm	As"(2.500 Hz)/µm	F Sample(2.500 Hz)/N	Fs'(2.500 Hz)/N	Fs"(2.500 Hz)/N	F dyn.(2.500 Hz)/N	Ampl.(2.500 Hz)/µm	A'(2.500 Hz)/µm	A"(2.500 Hz)/µm	F stat.(2.500 Hz)/N	F stat. s(2.500 Hz)/N	Offset(2.500 Hz)/µm	E"(2.500 Hz)/MPa	|E|(2.500 Hz)/MPa	D'(2.500 Hz)/(1/MPa)	D"(2.500 Hz)/(1/MPa)
24.83333	 0.84444	6.61456	0.16984	0.43738	0.43120	7.323698e-002	7.739032e-003	1.314426e-003	100.85572	100.65202	-6.40679	0.79170	0.78737	8.271728e-002	2.31828	101.08032	100.85449	-6.75293	-0.86859	-0.82877	-2.56348	1.12344	6.70928	0.14694	2.495732e-002
24.82433	 9.44667	6.62022	0.16716	0.43756	0.43157	7.214274e-002	7.745658e-003	1.294787e-003	 99.95650	 99.76009	-6.26319	0.78497	0.78082	8.065559e-002	2.29806	100.17901	 99.96094	-6.60645	-0.85100	-0.82962	-1.37695	1.10666	6.71208	0.14695	2.456396e-002
24.89133	18.08333	6.61165	0.16582	0.43690	0.43101	7.147156e-002	7.735633e-003	1.282741e-003	100.04140	 99.84793	-6.21872	0.78445	0.78036	7.997331e-002	2.29894	100.26382	100.04883	-6.56250	-0.86507	-0.83458	-1.96289	1.09636	6.70194	0.14720	2.440915e-002
24.96267	26.78111	6.60309	0.16514	0.43628	0.43045	7.108613e-002	7.725610e-003	1.275824e-003	100.01062	 99.81891	-6.18943	0.78311	0.77906	7.953424e-002	2.29718	100.23268	100.01953	-6.53320	-0.86331	-0.84124	-1.42090	1.09045	6.69252	0.14742	2.434588e-002
25.01967	35.37556	6.59344	0.16439	0.43559	0.42983	7.066024e-002	7.714322e-003	1.268180e-003	100.02364	 99.83378	-6.15996	0.78197	0.77796	7.908728e-002	2.29630	100.24539	100.03418	-6.50391	-0.86155	-0.83857	-1.47949	1.08391	6.68194	0.14768	2.427673e-002
25.06633	43.93000	6.58306	0.16453	0.43492	0.42915	7.060627e-002	7.702182e-003	1.267211e-003	100.03858	 99.84875	-6.15992	0.78087	0.77686	7.908465e-002	2.29543	100.26001	100.04883	-6.50391	-0.85980	-0.83841	-1.37695	1.08309	6.67157	0.14790	2.433368e-002

##Temp./°C	Time/min	E'(3.333 Hz)/MPa	tan d(3.333 Hz)	Visc.Dyn.(3.333 Hz)/MPa*s	eta"(3.333 Hz)/MPa*s	eta'(3.333 Hz)/MPa*s	c'(3.333 Hz)/(N/µm)	c"(3.333 Hz)/(N/µm)	Smpl.Ampl.(3.333 Hz)/µm	As'(3.333 Hz)/µm	As"(3.333 Hz)/µm	F Sample(3.333 Hz)/N	Fs'(3.333 Hz)/N	Fs"(3.333 Hz)/N	F dyn.(3.333 Hz)/N	Ampl.(3.333 Hz)/µm	A'(3.333 Hz)/µm	A"(3.333 Hz)/µm	F stat.(3.333 Hz)/N	F stat. s(3.333 Hz)/N	Offset(3.333 Hz)/µm	E"(3.333 Hz)/MPa	|E|(3.333 Hz)/MPa	D'(3.333 Hz)/(1/MPa)	D"(3.333 Hz)/(1/MPa)
24.83733	 0.61111	6.78529	0.17681	0.33693	0.33178	5.866404e-002	7.938787e-003	1.403696e-003	101.09094	100.86306	-6.78388	0.81499	0.81025	8.772529e-002	2.34378	101.31936	101.05957	-7.25098	-0.89144	-0.82865	-4.04297	1.19974	6.89054	0.14291	2.526859e-002
24.82200	 9.21222	6.78849	0.17393	0.33692	0.33194	5.773411e-002	7.942537e-003	1.381445e-003	 99.98533	 99.76640	-6.61297	0.80606	0.80153	8.529805e-002	2.31828	100.21101	 99.96094	-7.07520	-0.87035	-0.83053	-2.56348	1.18072	6.89041	0.14298	2.486896e-002
24.89067	17.84778	6.77199	0.17315	0.33606	0.33113	5.733691e-002	7.923228e-003	1.371941e-003	100.07128	 99.85451	-6.58311	0.80469	0.80020	8.483496e-002	2.31828	100.29662	100.04883	-7.04590	-0.88793	-0.82832	-3.83789	1.17260	6.87276	0.14337	2.482488e-002
24.96067	26.53667	6.76352	0.17249	0.33560	0.33072	5.704607e-002	7.913316e-003	1.364982e-003	100.04036	 99.82546	-6.55385	0.80334	0.79890	8.439721e-002	2.31653	100.26534	100.01953	-7.01660	-0.88441	-0.83367	-3.26660	1.16665	6.86340	0.14358	2.476637e-002
25.01800	35.14111	6.75216	0.17184	0.33500	0.33016	5.673614e-002	7.900024e-003	1.357566e-003	100.02413	 99.81111	-6.52452	0.80178	0.79737	8.395629e-002	2.31477	100.24869	100.00488	-6.98730	-0.88441	-0.83595	-3.12012	1.16031	6.85113	0.14385	2.472013e-002
25.06500	43.69444	6.74504	0.17153	0.33463	0.32981	5.657172e-002	7.891692e-003	1.353632e-003	100.02335	 99.81129	-6.50982	0.80088	0.79649	8.373425e-002	2.31389	100.24767	100.00488	-6.97266	-0.88265	-0.83578	-3.01758	1.15695	6.84354	0.14402	2.470319e-002

##Temp./°C	Time/min	E'(5.000 Hz)/MPa	tan d(5.000 Hz)	Visc.Dyn.(5.000 Hz)/MPa*s	eta"(5.000 Hz)/MPa*s	eta'(5.000 Hz)/MPa*s	c'(5.000 Hz)/(N/µm)	c"(5.000 Hz)/(N/µm)	Smpl.Ampl.(5.000 Hz)/µm	As'(5.000 Hz)/µm	As"(5.000 Hz)/µm	F Sample(5.000 Hz)/N	Fs'(5.000 Hz)/N	Fs"(5.000 Hz)/N	F dyn.(5.000 Hz)/N	Ampl.(5.000 Hz)/µm	A'(5.000 Hz)/µm	A"(5.000 Hz)/µm	F stat.(5.000 Hz)/N	F stat. s(5.000 Hz)/N	Offset(5.000 Hz)/µm	E"(5.000 Hz)/MPa	|E|(5.000 Hz)/MPa	D'(5.000 Hz)/(1/MPa)	D"(5.000 Hz)/(1/MPa)
24.84067	 0.39222	7.03021	0.18630	0.23309	0.22915	4.269078e-002	8.225340e-003	1.532392e-003	101.64554	101.37462	-7.41643	0.85045	0.84521	9.434295e-002	2.38246	101.88250	101.55762	-8.12988	-1.07079	-0.82142	-16.05469	1.30974	7.15117	0.13747	2.561121e-002
24.82233	 8.99444	7.04397	0.18368	0.23344	0.22960	4.217237e-002	8.241441e-003	1.513784e-003	 99.93842	 99.67810	-7.20866	0.83742	0.83240	9.148133e-002	2.34378	100.17120	 99.85840	-7.91016	-0.89496	-0.82124	 -4.74609	1.29383	7.16181	0.13733	2.522509e-002
24.88900	17.62889	7.01789	0.18245	0.23252	0.22875	4.173404e-002	8.210930e-003	1.498049e-003	100.11064	 99.85403	-7.16322	0.83557	0.83063	9.076955e-002	2.34466	100.34298	100.03418	-7.86621	-0.92309	-0.81001	 -7.28027	1.28038	7.13373	0.13790	2.515976e-002
24.95867	26.30111	7.00787	0.18190	0.23217	0.22842	4.154949e-002	8.199208e-003	1.491425e-003	100.05043	 99.79575	-7.13426	0.83380	0.82889	9.034263e-002	2.34202	100.28228	 99.97559	-7.83691	-0.91782	-0.81975	 -6.31348	1.27472	7.12286	0.13813	2.512503e-002
25.01733	34.90444	6.99663	0.18127	0.23177	0.22805	4.133983e-002	8.186059e-003	1.483899e-003	100.03398	 99.78134	-7.10496	0.83223	0.82736	8.990381e-002	2.34026	100.26539	 99.96094	-7.80762	-0.91606	-0.81868	 -6.26953	1.26829	7.11065	0.13838	2.508415e-002
25.06500	43.47778	6.98665	0.18098	0.23143	0.22773	4.121381e-002	8.174385e-003	1.479376e-003	100.04775	 99.79620	-7.09015	0.83111	0.82626	8.967845e-002	2.33938	100.27885	 99.97559	-7.79297	-0.91606	-0.82118	 -6.10840	1.26442	7.10015	0.13859	2.508175e-002

##Temp./°C	Time/min	E'(10.000 Hz)/MPa	tan d(10.000 Hz)	Visc.Dyn.(10.000 Hz)/MPa*s	eta"(10.000 Hz)/MPa*s	eta'(10.000 Hz)/MPa*s	c'(10.000 Hz)/(N/µm)	c"(10.000 Hz)/(N/µm)	Smpl.Ampl.(10.000 Hz)/µm	As'(10.000 Hz)/µm	As"(10.000 Hz)/µm	F Sample(10.000 Hz)/N	Fs'(10.000 Hz)/N	Fs"(10.000 Hz)/N	F dyn.(10.000 Hz)/N	Ampl.(10.000 Hz)/µm	A'(10.000 Hz)/µm	A"(10.000 Hz)/µm	F stat.(10.000 Hz)/N	F stat. s(10.000 Hz)/N	Offset(10.000 Hz)/µm	E"(10.000 Hz)/MPa	|E|(10.000 Hz)/MPa	D'(10.000 Hz)/(1/MPa)	D"(10.000 Hz)/(1/MPa)
24.84633	 0.14556	7.57535	0.20515	0.12603	0.12346	2.532765e-002	8.863164e-003	1.818280e-003	 93.87749	93.52685	-8.10629	0.84938	0.84368	9.821057e-002	2.23740	 94.10830	93.63281	 -9.44824	-0.82815	-0.75192	 -4.90723	1.55409	7.73312	0.12668	2.598754e-002
24.81867	 8.75111	7.55024	0.20413	0.12559	0.12305	2.511846e-002	8.833786e-003	1.803261e-003	100.06660	99.69870	-8.57279	0.90220	0.89618	      0.10405	2.38246	100.31462	99.81445	-10.00488	-1.09540	-0.79188	-19.54102	1.54125	7.70595	0.12715	2.595497e-002
24.88800	17.39222	7.52275	0.20279	0.12510	0.12260	2.486251e-002	8.801623e-003	1.784887e-003	100.13441	99.77189	-8.51292	0.89928	0.89335	      0.10315	2.38070	100.38167	99.88770	 -9.94629	-0.99167	-0.77756	-13.78418	1.52554	7.67588	0.12768	2.589217e-002
24.95567	26.04778	7.51147	0.20241	0.12490	0.12242	2.477814e-002	8.788423e-003	1.778830e-003	100.04469	99.68424	-8.48484	0.89706	0.89116	      0.10275	2.37719	100.29131	99.79980	 -9.91699	-0.98639	-0.78981	-12.65625	1.52037	7.66379	0.12789	2.588576e-002
25.01500	34.66889	7.49408	0.20224	0.12461	0.12213	2.470086e-002	8.768072e-003	1.773282e-003	100.05838	99.69924	-8.46994	0.89508	0.88919	      0.10253	2.37543	100.30444	99.81445	 -9.90234	-0.98639	-0.79117	-12.56836	1.51563	7.64581	0.12820	2.592659e-002
25.06333	43.24111	7.48603	0.20165	0.12446	0.12200	2.460231e-002	8.758656e-003	1.766207e-003	100.02670	99.66990	-8.44098	0.89373	0.88788	      0.10211	2.37367	100.27240	99.78516	 -9.87305	-0.98463	-0.79078	-12.48047	1.50958	7.63672	0.12836	2.588464e-002

File: Frquency Sweep TEST/Single/ExpDat_2 - Varrimento frequencia_T1_TPE_MD.txt
#EXPORTTYPE:  	DATA ALL                               
#FILE:        	2 - Varrimento frequencia_T1_MD.ngb-dm2
#FORMAT:      	NETZSCH5                               
#FTYPE:       	ANSI                                   
#IDENTITY:    	T1_MD                                  
#DECIMAL:     	POINT                                  
#SEPARATOR:   	TAB                                    
#MTYPE:       	DMA                                    
#INSTRUMENT:  	NETZSCH DMA 242                        
#PROJECT:     	TMG                                    
#DATE/TIME:   	11/15/2024 9:44:54 AM (UTC+0)          
#LABORATORY:  	Piep                                   
#OPERATOR:    	AV SR                                  
#REMARK:      	                                       
#SAMPLEHOLDER:	Tension                                
#SAMPLE:      	TPE_MD                                    
#SAMPLEDIM/MM:	5.000x1.000x6.150                      
#MATERIAL:    	TPE                                    
#CORR. CODE:  	0                                      
#RANGE:       	20.0°C/00:50/20.0°C                    
#SEGMENT:     	S1/1                                   
#SEG. 1:      	20.0°C/00:50/20.0°C                    

##Temp./°C	Time/min	E'(1.000 Hz)/MPa	tan d(1.000 Hz)	Visc.Dyn.(1.000 Hz)/MPa*s	eta"(1.000 Hz)/MPa*s	eta'(1.000 Hz)/MPa*s	c'(1.000 Hz)/(N/µm)	c"(1.000 Hz)/(N/µm)	Smpl.Ampl.(1.000 Hz)/µm	As'(1.000 Hz)/µm	As"(1.000 Hz)/µm	F Sample(1.000 Hz)/N	Fs'(1.000 Hz)/N	Fs"(1.000 Hz)/N	F dyn.(1.000 Hz)/N	Ampl.(1.000 Hz)/µm	A'(1.000 Hz)/µm	A"(1.000 Hz)/µm	F stat.(1.000 Hz)/N	F stat. s(1.000 Hz)/N	Offset(1.000 Hz)/µm	E"(1.000 Hz)/MPa	|E|(1.000 Hz)/MPa	D'(1.000 Hz)/(1/MPa)	D"(1.000 Hz)/(1/MPa)
20.53533	 1.55222	6.82832	0.10299	1.11873	1.11284	0.11461	8.398838e-003	8.650072e-004	99.79385	99.70660	-4.17220	0.84259	0.84103	5.120525e-002	2.35697	100.03903	 99.94629	-4.30664	-0.92485	-0.93200	0.45996	0.70326	6.86444	0.14491	1.492465e-002
20.42333	10.05111	6.89605	0.10135	1.12964	1.12388	0.11391	8.482140e-003	8.596990e-004	99.62893	99.54337	-4.12823	0.84940	0.84789	5.056108e-002	2.36136	 99.87616	 99.78516	-4.26270	-0.93364	-0.94397	0.66504	0.69894	6.93138	0.14354	1.454796e-002
20.41000	18.61111	6.90551	0.10089	1.13114	1.12542	0.11354	8.493773e-003	8.569238e-004	99.94967	99.86440	-4.12765	0.85326	0.85176	5.051685e-002	2.37015	100.19814	100.10742	-4.26270	-0.94419	-0.96294	1.20703	0.69669	6.94056	0.14335	1.446265e-002
20.44400	27.21000	6.92116	0.10081	1.13369	1.12797	0.11371	8.513027e-003	8.581660e-004	99.90530	99.81999	-4.12770	0.85481	0.85331	5.052288e-002	2.37103	100.15423	100.06348	-4.26270	-0.94068	-0.96193	1.36816	0.69770	6.95624	0.14303	1.441841e-002
20.49800	35.86000	6.92983	0.10070	1.13510	1.12939	0.11373	8.523690e-003	8.583128e-004	99.93415	99.84888	-4.12764	0.85612	0.85462	5.051886e-002	2.37279	100.18350	100.09277	-4.26270	-0.94419	-0.96476	1.32422	0.69782	6.96487	0.14286	1.438513e-002
20.53167	44.49778	6.93157	0.10024	1.13533	1.12967	0.11324	8.525828e-003	8.546264e-004	99.96266	99.87801	-4.11287	0.85654	0.85506	5.029275e-002	2.37367	100.21215	100.12207	-4.24805	-0.94419	-0.96362	1.25098	0.69482	6.96630	0.14283	1.431747e-002

##Temp./°C	Time/min	E'(0.100 Hz)/MPa	tan d(0.100 Hz)	Visc.Dyn.(0.100 Hz)/MPa*s	eta"(0.100 Hz)/MPa*s	eta'(0.100 Hz)/MPa*s	c'(0.100 Hz)/(N/µm)	c"(0.100 Hz)/(N/µm)	Smpl.Ampl.(0.100 Hz)/µm	As'(0.100 Hz)/µm	As"(0.100 Hz)/µm	F Sample(0.100 Hz)/N	Fs'(0.100 Hz)/N	Fs"(0.100 Hz)/N	F dyn.(0.100 Hz)/N	Ampl.(0.100 Hz)/µm	A'(0.100 Hz)/µm	A"(0.100 Hz)/µm	F stat.(0.100 Hz)/N	F stat. s(0.100 Hz)/N	Offset(0.100 Hz)/µm	E"(0.100 Hz)/MPa	|E|(0.100 Hz)/MPa	D'(0.100 Hz)/(1/MPa)	D"(0.100 Hz)/(1/MPa)
20.43633	 7.83111	6.12406	9.359253e-002	10.02429	 9.98067	0.93412	7.532599e-003	7.049950e-004	100.85817	100.79262	-3.63581	0.76304	0.76179	4.367120e-002	2.29103	101.08145	101.01563	-3.64746	-0.85276	-0.84694	-0.37500	0.57317	6.15083	0.16187	1.515004e-002
20.41000	16.40111	6.15284	9.135223e-002	10.06933	10.02758	0.91604	7.567998e-003	6.913536e-004	 99.81663	 99.75407	-3.53333	0.75856	0.75738	4.222508e-002	2.27081	100.03841	 99.97559	-3.54492	-0.82111	-0.83486	 0.88477	0.56208	6.17846	0.16118	1.472428e-002
20.43100	24.98556	6.16253	9.115667e-002	10.08500	10.04336	0.91552	7.579911e-003	6.909594e-004	 99.91849	 99.85600	-3.53326	0.76051	0.75934	4.221461e-002	2.27433	100.14089	100.07813	-3.54492	-0.84221	-0.86619	 1.54395	0.56176	6.18808	0.16093	1.467019e-002
20.48733	33.61778	6.17415	9.103662e-002	10.10390	10.06229	0.91604	7.594200e-003	6.913503e-004	 99.93265	 99.87017	-3.53324	0.76205	0.76088	4.221311e-002	2.27608	100.15553	100.09277	-3.54492	-0.84221	-0.86779	 1.64648	0.56207	6.19968	0.16063	1.462362e-002
20.52267	42.24111	6.18131	9.097228e-002	10.11557	10.07397	0.91645	7.603012e-003	6.916633e-004	 99.93238	 99.86990	-3.53324	0.76292	0.76176	4.221311e-002	2.27696	100.15553	100.09277	-3.54492	-0.84397	-0.87774	 2.17383	0.56233	6.20684	0.16045	1.459651e-002

##Temp./°C	Time/min	E'(0.167 Hz)/MPa	tan d(0.167 Hz)	Visc.Dyn.(0.167 Hz)/MPa*s	eta"(0.167 Hz)/MPa*s	eta'(0.167 Hz)/MPa*s	c'(0.167 Hz)/(N/µm)	c"(0.167 Hz)/(N/µm)	Smpl.Ampl.(0.167 Hz)/µm	As'(0.167 Hz)/µm	As"(0.167 Hz)/µm	F Sample(0.167 Hz)/N	Fs'(0.167 Hz)/N	Fs"(0.167 Hz)/N	F dyn.(0.167 Hz)/N	Ampl.(0.167 Hz)/µm	A'(0.167 Hz)/µm	A"(0.167 Hz)/µm	F stat.(0.167 Hz)/N	F stat. s(0.167 Hz)/N	Offset(0.167 Hz)/µm	E"(0.167 Hz)/MPa	|E|(0.167 Hz)/MPa	D'(0.167 Hz)/(1/MPa)	D"(0.167 Hz)/(1/MPa)
20.45833	 5.82333	6.28161	9.263941e-002	6.15645	6.13020	0.56790	7.726386e-003	7.157679e-004	100.23893	100.17341	-3.62372	0.77780	0.77657	4.370268e-002	2.29718	100.46662	100.40039	-3.64746	-0.85628	-0.85387	-0.15527	0.58193	6.30851	0.15784	1.462222e-002
20.41133	14.40333	6.31341	9.282856e-002	6.18772	6.16123	0.57194	7.765497e-003	7.208600e-004	 99.79969	 99.73388	-3.62396	0.77833	0.77710	4.375229e-002	2.29103	100.02746	 99.96094	-3.64746	-0.85100	-0.85519	 0.26953	0.58606	6.34056	0.15704	1.457777e-002
20.42400	22.98667	6.31935	9.216889e-002	6.19317	6.16703	0.56841	7.772800e-003	7.164103e-004	 99.95956	 99.89438	-3.60913	0.78026	0.77904	4.351230e-002	2.29543	100.18795	100.12207	-3.63281	-0.86331	-0.88138	 1.16309	0.58245	6.34613	0.15691	1.446233e-002
20.47733	31.62444	6.32945	9.166286e-002	6.20278	6.17688	0.56619	7.785221e-003	7.136156e-004	 99.94404	 99.87939	-3.59442	0.78135	0.78015	4.329216e-002	2.29630	100.17279	100.10742	-3.61816	-0.86155	-0.88076	 1.23633	0.58018	6.35598	0.15668	1.436130e-002
20.51467	40.24222	6.33407	9.117443e-002	6.20704	6.18140	0.56359	7.790908e-003	7.103316e-004	 99.95794	 99.89382	-3.57969	0.78199	0.78081	4.306871e-002	2.29718	100.18690	100.12207	-3.60352	-0.86331	-0.88547	 1.42676	0.57751	6.36034	0.15657	1.427561e-002

##Temp./°C	Time/min	E'(0.200 Hz)/MPa	tan d(0.200 Hz)	Visc.Dyn.(0.200 Hz)/MPa*s	eta"(0.200 Hz)/MPa*s	eta'(0.200 Hz)/MPa*s	c'(0.200 Hz)/(N/µm)	c"(0.200 Hz)/(N/µm)	Smpl.Ampl.(0.200 Hz)/µm	As'(0.200 Hz)/µm	As"(0.200 Hz)/µm	F Sample(0.200 Hz)/N	Fs'(0.200 Hz)/N	Fs"(0.200 Hz)/N	F dyn.(0.200 Hz)/N	Ampl.(0.200 Hz)/µm	A'(0.200 Hz)/µm	A"(0.200 Hz)/µm	F stat.(0.200 Hz)/N	F stat. s(0.200 Hz)/N	Offset(0.200 Hz)/µm	E"(0.200 Hz)/MPa	|E|(0.200 Hz)/MPa	D'(0.200 Hz)/(1/MPa)	D"(0.200 Hz)/(1/MPa)
20.47467	 4.50889	6.32684	9.432983e-002	5.17846	5.15557	0.48632	7.782014e-003	7.340760e-004	100.29831	100.23015	-3.69718	0.78399	0.78271	4.480505e-002	2.30422	100.52786	100.45898	-3.72070	-0.86155	-0.86551	0.25488	0.59681	6.35493	0.15666	1.477797e-002
20.41167	13.08556	6.37717	9.277512e-002	5.21890	5.19658	0.48211	7.843918e-003	7.277205e-004	 99.72484	 99.65843	-3.63863	0.78559	0.78436	4.398236e-002	2.29718	 99.95480	 99.88770	-3.66211	-0.85628	-0.86752	0.72363	0.59164	6.40456	0.15547	1.442386e-002
20.42033	21.67667	6.37773	9.291650e-002	5.21942	5.19704	0.48289	7.844604e-003	7.288931e-004	 99.98817	 99.92141	-3.65317	0.78775	0.78651	4.417438e-002	2.30334	100.21884	100.15137	-3.67676	-0.87386	-0.89784	1.54395	0.59260	6.40520	0.15545	1.444420e-002
20.46867	30.30556	6.39185	9.201138e-002	5.23055	5.20855	0.47925	7.861979e-003	7.233916e-004	 99.91356	 99.84782	-3.62377	0.78884	0.78762	4.373906e-002	2.30334	100.14457	100.07813	-3.64746	-0.86859	-0.89052	1.41211	0.58812	6.41885	0.15514	1.427426e-002
20.51000	38.93333	6.38971	9.193613e-002	5.22876	5.20680	0.47869	7.859338e-003	7.225571e-004	100.00124	 99.93557	-3.62372	0.78926	0.78805	4.372913e-002	2.30510	100.23240	100.16602	-3.64746	-0.87210	-0.89836	1.69043	0.58744	6.41665	0.15519	1.426757e-002

##Temp./°C	Time/min	E'(0.250 Hz)/MPa	tan d(0.250 Hz)	Visc.Dyn.(0.250 Hz)/MPa*s	eta"(0.250 Hz)/MPa*s	eta'(0.250 Hz)/MPa*s	c'(0.250 Hz)/(N/µm)	c"(0.250 Hz)/(N/µm)	Smpl.Ampl.(0.250 Hz)/µm	As'(0.250 Hz)/µm	As"(0.250 Hz)/µm	F Sample(0.250 Hz)/N	Fs'(0.250 Hz)/N	Fs"(0.250 Hz)/N	F dyn.(0.250 Hz)/N	Ampl.(0.250 Hz)/µm	A'(0.250 Hz)/µm	A"(0.250 Hz)/µm	F stat.(0.250 Hz)/N	F stat. s(0.250 Hz)/N	Offset(0.250 Hz)/µm	E"(0.250 Hz)/MPa	|E|(0.250 Hz)/MPa	D'(0.250 Hz)/(1/MPa)	D"(0.250 Hz)/(1/MPa)
20.49100	 3.43667	6.38287	9.480486e-002	4.17964	4.16098	0.39448	7.850929e-003	7.443063e-004	100.47358	100.40382	-3.74352	0.79235	0.79105	4.534107e-002	2.31565	100.70571	100.63477	-3.77930	-0.87035	-0.87567	0.34277	0.60513	6.41149	0.15527	1.472071e-002
20.41500	12.01111	6.44460	9.344055e-002	4.21953	4.20123	0.39256	7.926860e-003	7.406901e-004	 99.65147	 99.58330	-3.68523	0.79336	0.79211	4.454809e-002	2.30422	 99.88378	 99.81445	-3.72070	-0.86155	-0.88645	1.60254	0.60219	6.47267	0.15383	1.437355e-002
20.41467	20.57889	6.44313	9.264422e-002	4.21825	4.20027	0.38913	7.925047e-003	7.342097e-004	100.00139	 99.93402	-3.67023	0.79591	0.79468	4.428575e-002	2.31213	100.23455	100.16602	-3.70605	-0.88265	-0.91187	1.88086	0.59692	6.47072	0.15388	1.425640e-002
20.46067	29.21111	6.45802	9.264186e-002	4.22800	4.20998	0.39002	7.943369e-003	7.358884e-004	 99.88402	 99.81657	-3.67031	0.79681	0.79558	4.429924e-002	2.31125	100.11745	100.04883	-3.70605	-0.87738	-0.90568	1.82227	0.59828	6.48568	0.15353	1.422316e-002
20.50633	37.83778	6.46317	9.207621e-002	4.23115	4.21333	0.38795	7.949695e-003	7.319778e-004	 99.97089	 99.90403	-3.65552	0.79810	0.79688	4.406727e-002	2.31389	100.20474	100.13672	-3.69141	-0.88089	-0.91398	2.12988	0.59510	6.49051	0.15342	1.412654e-002
20.53800	46.45111	6.46337	9.164789e-002	4.23112	4.21346	0.38615	7.949945e-003	7.285957e-004	 99.97034	 99.90402	-3.64081	0.79809	0.79688	4.384542e-002	2.31389	100.20420	100.13672	-3.67676	-0.87914	-0.91290	2.17383	0.59235	6.49046	0.15343	1.406148e-002

##Temp./°C	Time/min	E'(0.333 Hz)/MPa	tan d(0.333 Hz)	Visc.Dyn.(0.333 Hz)/MPa*s	eta"(0.333 Hz)/MPa*s	eta'(0.333 Hz)/MPa*s	c'(0.333 Hz)/(N/µm)	c"(0.333 Hz)/(N/µm)	Smpl.Ampl.(0.333 Hz)/µm	As'(0.333 Hz)/µm	As"(0.333 Hz)/µm	F Sample(0.333 Hz)/N	Fs'(0.333 Hz)/N	Fs"(0.333 Hz)/N	F dyn.(0.333 Hz)/N	Ampl.(0.333 Hz)/µm	A'(0.333 Hz)/µm	A"(0.333 Hz)/µm	F stat.(0.333 Hz)/N	F stat. s(0.333 Hz)/N	Offset(0.333 Hz)/µm	E"(0.333 Hz)/MPa	|E|(0.333 Hz)/MPa	D'(0.333 Hz)/(1/MPa)	D"(0.333 Hz)/(1/MPa)
20.50733	 2.58667	6.47113	9.599720e-002	3.18162	3.16706	0.30403	7.959494e-003	7.640892e-004	100.60442	100.53199	-3.81685	0.80444	0.80310	4.643520e-002	2.32971	100.84022	100.76660	-3.85254	-0.87386	-0.89693	1.48535	0.62121	6.50088	0.15312	1.469922e-002
20.41833	11.15333	6.54252	9.475310e-002	3.21634	3.20200	0.30340	8.047301e-003	7.625067e-004	 99.62135	 99.55042	-3.75867	0.80527	0.80398	4.566071e-002	2.31565	 99.85726	 99.78516	-3.79395	-0.87035	-0.89888	1.83691	0.61992	6.57183	0.15149	1.435379e-002
20.41067	19.68222	6.53659	9.435465e-002	3.21330	3.19909	0.30185	8.040005e-003	7.586119e-004	100.03036	 99.95973	-3.75835	0.80782	0.80653	4.561349e-002	2.32444	100.26712	100.19531	-3.79395	-0.89672	-0.92639	1.91016	0.61676	6.56562	0.15164	1.430747e-002
20.45533	28.31000	6.54923	9.351109e-002	3.21927	3.20528	0.29973	8.055559e-003	7.532841e-004	 99.92658	 99.85698	-3.72899	0.80848	0.80721	4.518159e-002	2.32356	100.16355	100.09277	-3.76465	-0.88793	-0.92442	2.34961	0.61243	6.57781	0.15137	1.415440e-002
20.50133	36.93444	6.55363	9.345767e-002	3.22141	3.20743	0.29976	8.060962e-003	7.533588e-004	 99.94101	 99.87142	-3.72897	0.80913	0.80787	4.517990e-002	2.32444	100.17818	100.10742	-3.76465	-0.89144	-0.92749	2.32031	0.61249	6.58219	0.15127	1.413697e-002
20.53533	45.60000	6.55545	9.298764e-002	3.22217	3.20833	0.29833	8.063209e-003	7.497788e-004	 99.96959	 99.90057	-3.71423	0.80955	0.80830	4.495468e-002	2.32532	100.20691	100.13672	-3.75000	-0.89320	-0.92629	2.12988	0.60958	6.58374	0.15124	1.406317e-002

##Temp./°C	Time/min	E'(0.500 Hz)/MPa	tan d(0.500 Hz)	Visc.Dyn.(0.500 Hz)/MPa*s	eta"(0.500 Hz)/MPa*s	eta'(0.500 Hz)/MPa*s	c'(0.500 Hz)/(N/µm)	c"(0.500 Hz)/(N/µm)	Smpl.Ampl.(0.500 Hz)/µm	As'(0.500 Hz)/µm	As"(0.500 Hz)/µm	F Sample(0.500 Hz)/N	Fs'(0.500 Hz)/N	Fs"(0.500 Hz)/N	F dyn.(0.500 Hz)/N	Ampl.(0.500 Hz)/µm	A'(0.500 Hz)/µm	A"(0.500 Hz)/µm	F stat.(0.500 Hz)/N	F stat. s(0.500 Hz)/N	Offset(0.500 Hz)/µm	E"(0.500 Hz)/MPa	|E|(0.500 Hz)/MPa	D'(0.500 Hz)/(1/MPa)	D"(0.500 Hz)/(1/MPa)
20.52267	 1.96667	6.57828	9.759585e-002	2.15437	2.14419	0.20926	8.091282e-003	7.896755e-004	101.35171	101.27402	-3.96767	0.82396	0.82257	4.787005e-002	2.36136	101.59357	101.51367	-4.02832	-0.93364	-0.92714	-0.41895	0.64201	6.60953	0.15058	1.469610e-002
20.42100	10.49778	6.66647	9.590177e-002	2.18290	2.17293	0.20839	8.199757e-003	7.863712e-004	 99.53421	 99.45908	-3.86644	0.81990	0.81858	4.650791e-002	2.32971	 99.77453	 99.69727	-3.92578	-0.87210	-0.91497	 2.75977	0.63933	6.69706	0.14864	1.425459e-002
20.41067	19.03889	6.66600	9.540728e-002	2.18264	2.17278	0.20730	8.199180e-003	7.822614e-004	 99.98676	 99.91199	-3.86596	0.82353	0.82222	4.645959e-002	2.34026	100.22828	100.15137	-3.92578	-0.91430	-0.94192	 1.77832	0.63598	6.69627	0.14866	1.418342e-002
20.44967	27.65444	6.68274	9.536154e-002	2.18812	2.17823	0.20772	8.219768e-003	7.838497e-004	 99.89854	 99.82370	-3.86603	0.82487	0.82356	4.646892e-002	2.34026	100.14046	100.06348	-3.92578	-0.90727	-0.94331	 2.32031	0.63728	6.71305	0.14829	1.414123e-002
20.49767	36.28889	6.68891	9.484397e-002	2.19003	2.18025	0.20678	8.227362e-003	7.803157e-004	 99.94152	 99.86729	-3.85126	0.82595	0.82465	4.624228e-002	2.34202	100.18380	100.10742	-3.91113	-0.91079	-0.94319	 2.08594	0.63440	6.71893	0.14817	1.405287e-002
20.53267	44.94556	6.68534	9.397553e-002	2.18868	2.17908	0.20478	8.222973e-003	7.727582e-004	 99.99891	 99.92585	-3.82178	0.82591	0.82464	4.579211e-002	2.34290	100.24121	100.16602	-3.88184	-0.91079	-0.94228	 2.02734	0.62826	6.71480	0.14827	1.393389e-002

##Temp./°C	Time/min	E'(1.666 Hz)/MPa	tan d(1.666 Hz)	Visc.Dyn.(1.666 Hz)/MPa*s	eta"(1.666 Hz)/MPa*s	eta'(1.666 Hz)/MPa*s	c'(1.666 Hz)/(N/µm)	c"(1.666 Hz)/(N/µm)	Smpl.Ampl.(1.666 Hz)/µm	As'(1.666 Hz)/µm	As"(1.666 Hz)/µm	F Sample(1.666 Hz)/N	Fs'(1.666 Hz)/N	Fs"(1.666 Hz)/N	F dyn.(1.666 Hz)/N	Ampl.(1.666 Hz)/µm	A'(1.666 Hz)/µm	A"(1.666 Hz)/µm	F stat.(1.666 Hz)/N	F stat. s(1.666 Hz)/N	Offset(1.666 Hz)/µm	E"(1.666 Hz)/MPa	|E|(1.666 Hz)/MPa	D'(1.666 Hz)/(1/MPa)	D"(1.666 Hz)/(1/MPa)
20.54567	 1.29333	7.00741	0.10794	0.68947	0.68549	7.399360e-002	8.619112e-003	9.303668e-004	100.33033	100.23138	-4.45486	0.86978	0.86805	5.485498e-002	2.39301	100.58292	100.47363	-4.68750	-0.95650	-0.94931	     -0.46289	0.75640	7.04811	0.14106	1.522661e-002
20.42433	 9.80111	7.09175	0.10696	0.69770	0.69374	7.420063e-002	8.722854e-003	9.329699e-004	 99.56641	 99.46858	-4.41265	0.87346	0.87177	5.431027e-002	2.38510	 99.81998	 99.71191	-4.64355	-0.94947	-0.95161	      0.13770	0.75851	7.13220	0.13941	1.491130e-002
20.41100	18.37333	7.09352	0.10644	0.69784	0.69392	7.385733e-002	8.725026e-003	9.286534e-004	 99.96032	 99.86292	-4.41157	0.87708	0.87540	5.424694e-002	2.39477	100.21506	100.10742	-4.64355	-0.97233	-0.97333	6.445313e-002	0.75500	7.13358	0.13939	1.483655e-002
20.44100	26.96111	7.10925	0.10635	0.69938	0.69545	7.396446e-002	8.744372e-003	9.300004e-004	 99.91595	 99.81851	-4.41167	0.87863	0.87695	5.425397e-002	2.39565	100.17116	100.06348	-4.64355	-0.96705	-0.97124	      0.26953	0.75610	7.14934	0.13909	1.479266e-002
20.49600	35.61000	7.12072	0.10624	0.70050	0.69658	7.400130e-002	8.758484e-003	9.304636e-004	 99.93011	 99.83268	-4.41161	0.88016	0.87849	5.425163e-002	2.39741	100.18580	100.07813	-4.64355	-0.96881	-0.97391	      0.32813	0.75647	7.16079	0.13887	1.475274e-002
20.52967	44.26000	7.11983	0.10538	0.70035	0.69649	7.339948e-002	8.757388e-003	9.228966e-004	 99.97257	 99.87648	-4.38207	0.88035	0.87870	5.380016e-002	2.39828	100.22834	100.12207	-4.61426	-0.97057	-0.97293	      0.15234	0.75032	7.15925	0.13891	1.463903e-002

##Temp./°C	Time/min	E'(2.000 Hz)/MPa	tan d(2.000 Hz)	Visc.Dyn.(2.000 Hz)/MPa*s	eta"(2.000 Hz)/MPa*s	eta'(2.000 Hz)/MPa*s	c'(2.000 Hz)/(N/µm)	c"(2.000 Hz)/(N/µm)	Smpl.Ampl.(2.000 Hz)/µm	As'(2.000 Hz)/µm	As"(2.000 Hz)/µm	F Sample(2.000 Hz)/N	Fs'(2.000 Hz)/N	Fs"(2.000 Hz)/N	F dyn.(2.000 Hz)/N	Ampl.(2.000 Hz)/µm	A'(2.000 Hz)/µm	A"(2.000 Hz)/µm	F stat.(2.000 Hz)/N	F stat. s(2.000 Hz)/N	Offset(2.000 Hz)/µm	E"(2.000 Hz)/MPa	|E|(2.000 Hz)/MPa	D'(2.000 Hz)/(1/MPa)	D"(2.000 Hz)/(1/MPa)
20.55433	 1.09333	7.06918	0.11049	0.57955	0.57605	6.364673e-002	8.695092e-003	9.607074e-004	100.42739	100.32149	-4.61072	0.87854	0.87673	5.628899e-002	2.40356	100.68047	100.56152	-4.89258	-0.96529	-0.95651	      -0.56543	0.78106	7.11220	0.13975	1.544110e-002
20.42467	 9.62778	7.15857	0.10885	0.58678	0.58333	6.349826e-002	8.805042e-003	9.584663e-004	 99.53058	 99.42699	-4.53988	0.88155	0.87981	5.532358e-002	2.39301	 99.78442	 99.66797	-4.81934	-0.95650	-0.95841	       0.12305	0.77924	7.20086	0.13806	1.502807e-002
20.41133	18.20222	7.15847	0.10868	0.58676	0.58333	6.339665e-002	8.804924e-003	9.569326e-004	 99.96900	 99.86526	-4.55317	0.88540	0.88366	5.547396e-002	2.40356	100.22407	100.10742	-4.83398	-0.98287	-0.97796	      -0.31641	0.77799	7.20063	0.13806	1.500498e-002
20.43933	26.78889	7.17591	0.10824	0.58816	0.58475	6.329482e-002	8.826373e-003	9.553956e-004	 99.88011	 99.77693	-4.53872	0.88673	0.88500	5.526604e-002	2.40356	100.13557	100.01953	-4.81934	-0.97584	-0.97502	-5.273438e-002	0.77674	7.21783	0.13774	1.490956e-002
20.49700	35.42000	7.18023	0.10809	0.58851	0.58510	6.324414e-002	8.831682e-003	9.546305e-004	 99.96747	 99.86440	-4.53842	0.88802	0.88630	5.525168e-002	2.40620	100.22336	100.10742	-4.81934	-0.97936	-0.97854	-5.273438e-002	0.77612	7.22205	0.13766	1.488020e-002
20.53067	44.07778	7.18050	0.10769	0.58850	0.58512	6.301150e-002	8.832013e-003	9.511190e-004	 99.96676	 99.86435	-4.52371	0.88801	0.88631	5.502939e-002	2.40620	100.22266	100.10742	-4.80469	-0.97936	-0.97649	      -0.18457	0.77327	7.22201	0.13767	1.482562e-002

##Temp./°C	Time/min	E'(2.500 Hz)/MPa	tan d(2.500 Hz)	Visc.Dyn.(2.500 Hz)/MPa*s	eta"(2.500 Hz)/MPa*s	eta'(2.500 Hz)/MPa*s	c'(2.500 Hz)/(N/µm)	c"(2.500 Hz)/(N/µm)	Smpl.Ampl.(2.500 Hz)/µm	As'(2.500 Hz)/µm	As"(2.500 Hz)/µm	F Sample(2.500 Hz)/N	Fs'(2.500 Hz)/N	Fs"(2.500 Hz)/N	F dyn.(2.500 Hz)/N	Ampl.(2.500 Hz)/µm	A'(2.500 Hz)/µm	A"(2.500 Hz)/µm	F stat.(2.500 Hz)/N	F stat. s(2.500 Hz)/N	Offset(2.500 Hz)/µm	E"(2.500 Hz)/MPa	|E|(2.500 Hz)/MPa	D'(2.500 Hz)/(1/MPa)	D"(2.500 Hz)/(1/MPa)
20.56833	 0.88333	7.15902	0.11322	0.46968	0.46670	5.283800e-002	8.805596e-003	9.969456e-004	100.53916	100.42580	-4.77299	0.89096	0.88907	5.809007e-002	2.41675	100.79454	100.66406	-5.12695	-0.97936	-0.95601	-1.50293	0.81052	7.20476	0.13792	1.561448e-002
20.42667	 9.43778	7.24795	0.11179	0.47544	0.47249	5.281842e-002	8.914980e-003	9.965760e-004	 99.54023	 99.42906	-4.70323	0.89293	0.89110	5.715939e-002	2.40356	 99.79601	 99.66797	-5.05371	-0.96705	-0.96236	-0.30176	0.81022	7.29310	0.13627	1.523286e-002
20.41067	17.99667	7.25313	0.11158	0.47576	0.47283	5.275844e-002	8.921352e-003	9.954443e-004	 99.94923	 99.83790	-4.71630	0.89722	0.89538	5.730728e-002	2.41411	100.20638	100.07813	-5.06836	-0.99518	-0.97411	-1.35645	0.80930	7.29814	0.13618	1.519452e-002
20.43967	26.58222	7.26633	0.11111	0.47661	0.47369	5.263029e-002	8.937588e-003	9.930265e-004	 99.91883	 99.80815	-4.70168	0.89853	0.89671	5.709042e-002	2.41499	100.17638	100.04883	-5.05371	-0.98991	-0.97862	-0.72656	0.80734	7.31104	0.13594	1.510417e-002
20.49533	35.21000	7.27490	0.11099	0.47716	0.47425	5.263795e-002	8.948130e-003	9.931709e-004	 99.94768	 99.83704	-4.70155	0.89984	0.89802	5.708512e-002	2.41675	100.20564	100.07813	-5.05371	-0.99167	-0.97833	-0.85840	0.80746	7.31958	0.13579	1.507117e-002
20.53033	43.85333	7.27659	0.11054	0.47725	0.47436	5.243662e-002	8.950204e-003	9.893723e-004	 99.97606	 99.86614	-4.68672	0.90026	0.89846	5.685766e-002	2.41763	100.23417	100.10742	-5.03906	-0.99167	-0.98084	-0.69727	0.80437	7.32091	0.13577	1.500805e-002

##Temp./°C	Time/min	E'(3.333 Hz)/MPa	tan d(3.333 Hz)	Visc.Dyn.(3.333 Hz)/MPa*s	eta"(3.333 Hz)/MPa*s	eta'(3.333 Hz)/MPa*s	c'(3.333 Hz)/(N/µm)	c"(3.333 Hz)/(N/µm)	Smpl.Ampl.(3.333 Hz)/µm	As'(3.333 Hz)/µm	As"(3.333 Hz)/µm	F Sample(3.333 Hz)/N	Fs'(3.333 Hz)/N	Fs"(3.333 Hz)/N	F dyn.(3.333 Hz)/N	Ampl.(3.333 Hz)/µm	A'(3.333 Hz)/µm	A"(3.333 Hz)/µm	F stat.(3.333 Hz)/N	F stat. s(3.333 Hz)/N	Offset(3.333 Hz)/µm	E"(3.333 Hz)/MPa	|E|(3.333 Hz)/MPa	D'(3.333 Hz)/(1/MPa)	D"(3.333 Hz)/(1/MPa)
20.57700	 0.64889	7.27199	0.11864	0.35807	0.35558	4.218549e-002	8.944549e-003	1.061166e-003	100.70508	100.57848	-5.04815	0.90708	0.90499	6.157704e-002	2.43433	100.96170	100.81055	-5.52246	-0.99342	-0.95916	-2.20605	0.86274	7.32299	0.13561	1.608798e-002
20.42733	 9.18667	7.37271	0.11676	0.36295	0.36051	4.209239e-002	9.068431e-003	1.058824e-003	 99.47076	 99.34745	-4.95138	0.90817	0.90617	6.029023e-002	2.41675	 99.72747	 99.58008	-5.41992	-0.97936	-0.95692	-1.44434	0.86083	7.42279	0.13381	1.562371e-002
20.40833	17.76111	7.37418	0.11680	0.36303	0.36058	4.211723e-002	9.070241e-003	1.059449e-003	 99.96817	 99.84414	-4.97823	0.91290	0.91088	6.062599e-002	2.42905	100.22637	100.07813	-5.44922	-1.01452	-0.97025	-2.85059	0.86134	7.42431	0.13378	1.562652e-002
20.43833	26.34778	7.38893	0.11639	0.36374	0.36130	4.205020e-002	9.088385e-003	1.057763e-003	 99.89391	 99.77050	-4.96388	0.91400	0.91200	6.041988e-002	2.42905	100.15244	100.00488	-5.43457	-1.00573	-0.97533	-1.95703	0.85997	7.43881	0.13353	1.554092e-002
20.49300	34.97889	7.39458	0.11627	0.36401	0.36158	4.204094e-002	9.095339e-003	1.057530e-003	 99.93744	 99.81410	-4.96365	0.91509	0.91309	6.041032e-002	2.43081	100.19632	100.04883	-5.43457	-1.00925	-0.97703	-2.07422	0.85978	7.44440	0.13343	1.551415e-002
20.52967	43.61778	7.39627	0.11582	0.36408	0.36166	4.188800e-002	9.097407e-003	1.053683e-003	 99.96575	 99.84318	-4.94879	0.91551	0.91353	6.018191e-002	2.43169	100.22478	100.07813	-5.41992	-1.00925	-0.97953	-1.91309	0.85665	7.44571	0.13341	1.545228e-002

##Temp./°C	Time/min	E'(5.000 Hz)/MPa	tan d(5.000 Hz)	Visc.Dyn.(5.000 Hz)/MPa*s	eta"(5.000 Hz)/MPa*s	eta'(5.000 Hz)/MPa*s	c'(5.000 Hz)/(N/µm)	c"(5.000 Hz)/(N/µm)	Smpl.Ampl.(5.000 Hz)/µm	As'(5.000 Hz)/µm	As"(5.000 Hz)/µm	F Sample(5.000 Hz)/N	Fs'(5.000 Hz)/N	Fs"(5.000 Hz)/N	F dyn.(5.000 Hz)/N	Ampl.(5.000 Hz)/µm	A'(5.000 Hz)/µm	A"(5.000 Hz)/µm	F stat.(5.000 Hz)/N	F stat. s(5.000 Hz)/N	Offset(5.000 Hz)/µm	E"(5.000 Hz)/MPa	|E|(5.000 Hz)/MPa	D'(5.000 Hz)/(1/MPa)	D"(5.000 Hz)/(1/MPa)
20.58933	 0.43222	7.44178	0.12641	0.24449	0.24256	3.066345e-002	9.153387e-003	1.157114e-003	101.07766	100.92597	-5.53555	0.93257	0.93022	6.611381e-002	2.46070	101.34068	101.14746	-6.25488	-1.11826	-0.95044	-10.80469	0.94074	7.50100	0.13226	1.671985e-002
20.42867	 8.96778	7.56015	0.12453	0.24833	0.24642	3.068643e-002	9.298987e-003	1.157981e-003	 99.40351	 99.25586	-5.41574	0.93149	0.92925	6.457547e-002	2.43433	 99.66580	 99.47754	-6.12305	-0.99870	-0.95192	 -3.01172	0.94145	7.61854	0.13025	1.622005e-002
20.40867	17.54444	7.56938	0.12436	0.24862	0.24672	3.068334e-002	9.310339e-003	1.157864e-003	 99.92970	 99.78146	-5.44112	0.93755	0.93530	6.487469e-002	2.44840	100.19395	100.00488	-6.15234	-1.04090	-0.94338	 -6.27832	0.94135	7.62769	0.13010	1.617955e-002
20.43800	26.12889	7.57688	0.12391	0.24886	0.24697	3.060156e-002	9.319565e-003	1.154778e-003	 99.92853	 99.78108	-5.42640	0.93841	0.93618	6.465330e-002	2.44927	100.19305	100.00488	-6.13770	-1.03386	-0.96570	 -4.38867	0.93884	7.63483	0.12998	1.610628e-002
20.49300	34.75778	7.58438	0.12346	0.24909	0.24721	3.051971e-002	9.328791e-003	1.151690e-003	 99.92735	 99.78070	-5.41169	0.93928	0.93707	6.443191e-002	2.45015	100.19216	100.00488	-6.12305	-1.03562	-0.97087	 -4.16895	0.93633	7.64196	0.12987	1.603321e-002
20.52667	43.38444	7.58706	0.12334	0.24917	0.24730	3.050126e-002	9.332082e-003	1.150994e-003	 99.98555	 99.83901	-5.41124	0.94014	0.93793	6.441597e-002	2.45191	100.25064	100.06348	-6.12305	-1.03562	-0.96905	 -4.28613	0.93577	7.64455	0.12983	1.601268e-002

##Temp./°C	Time/min	E'(10.000 Hz)/MPa	tan d(10.000 Hz)	Visc.Dyn.(10.000 Hz)/MPa*s	eta"(10.000 Hz)/MPa*s	eta'(10.000 Hz)/MPa*s	c'(10.000 Hz)/(N/µm)	c"(10.000 Hz)/(N/µm)	Smpl.Ampl.(10.000 Hz)/µm	As'(10.000 Hz)/µm	As"(10.000 Hz)/µm	F Sample(10.000 Hz)/N	Fs'(10.000 Hz)/N	Fs"(10.000 Hz)/N	F dyn.(10.000 Hz)/N	Ampl.(10.000 Hz)/µm	A'(10.000 Hz)/µm	A"(10.000 Hz)/µm	F stat.(10.000 Hz)/N	F stat. s(10.000 Hz)/N	Offset(10.000 Hz)/µm	E"(10.000 Hz)/MPa	|E|(10.000 Hz)/MPa	D'(10.000 Hz)/(1/MPa)	D"(10.000 Hz)/(1/MPa)
20.60400	 0.20111	7.85960	0.14434	0.12942	0.12809	1.848820e-002	9.667313e-003	1.395339e-003	95.78153	95.57061	-6.35282	0.93555	0.93278	7.193872e-002	2.35697	 96.03948	95.72754	-7.73438	-0.95650	-0.89971	 -3.65625	1.13442	7.94105	0.12464	1.798948e-002
20.42900	 8.72778	7.92623	0.14378	0.13051	0.12918	1.857263e-002	9.749267e-003	1.401711e-003	99.64630	99.42724	-6.60362	0.98147	0.97860	7.498774e-002	2.46070	 99.91888	99.59473	-8.04199	-1.14464	-0.93244	-13.66113	1.13960	8.00774	0.12361	1.777189e-002
20.40767	17.30778	7.95266	0.14314	0.13093	0.12961	1.855232e-002	9.781767e-003	1.400178e-003	99.83455	99.61610	-6.60073	0.98651	0.98366	7.491347e-002	2.46862	100.10870	99.78516	-8.04199	-1.09013	-0.90911	-11.65430	1.13836	8.03372	0.12322	1.763783e-002
20.43567	25.88778	7.95742	0.14323	0.13101	0.12969	1.857540e-002	9.787632e-003	1.401920e-003	99.95198	99.73293	-6.61368	0.98828	0.98542	7.508532e-002	2.47213	100.22668	99.90234	-8.05664	-1.09013	-0.93914	 -9.72070	1.13977	8.03864	0.12314	1.763816e-002
20.49100	34.52111	7.96458	0.14317	0.13113	0.12980	1.858318e-002	9.796435e-003	1.402507e-003	99.95170	99.73265	-6.61367	0.98915	0.98630	7.508532e-002	2.47301	100.22668	99.90234	-8.05664	-1.09013	-0.94051	 -9.63281	1.14025	8.04579	0.12303	1.761419e-002
20.52567	43.14778	7.96924	0.14272	0.13119	0.12988	1.853646e-002	9.802165e-003	1.398981e-003	99.96490	99.74687	-6.59874	0.98980	0.98697	7.486208e-002	2.47389	100.24011	99.91699	-8.04199	-1.09013	-0.94028	 -9.64746	1.13738	8.05000	0.12298	1.755155e-002
